Repository: owenxyzhang-seseTJ/MOF-sorption-Lab

# 🧪 MOF Sorption Lab
  <b>面向多孔材料（MOFs / COFs / 沸石 / 多孔碳）的本地吸附数据处理与热力学分析工作台</b>

<i>A local web-based toolkit for sorption data analysis — isotherm fitting, Qst, IAST selectivity, and pore structure characterization.</i>
---

## ✨ 核心功能

| 模块 | 说明 |
|------|------|
| 🧬 **吸附质检索** | 内置 CoolProp 数据库，快速查询吸附质物性参数 |
| 📈 **等温线拟合** | 8 种模型：Langmuir、Freundlich、Henry、Toth、Dual-site Langmuir、Quadratic/Temkin、BET、PCHIP 插值 |
| 🔥 **Qst 等量吸附热** | Clausius-Clapeyron 法与 Virial 法双算法 |
| 🎯 **IAST 选择性** | 混合气竞争吸附预测，支持任意气相组成和总压组合 |
| 📐 **BET 比表面积** | 自动 R² 优化选点，C 常数检验 |
| 📏 **t-plot 分析** | 微孔体积与外表面贡献区分 |
| 🕳️ **孔径分布** | 微孔（HK / SF / RY / RY-CY / HK-CY）、介孔（BJH / DH）、NLDFT（77 K N₂ kernel） |

### 数据导入亮点

- 支持 **CSV / DAT / TXT / XLSX / XLS** 多种格式
- 自动识别复杂实验文件中的压力列、吸附列、脱附列
- 智能列名匹配与单位推测
- 导入前可交互确认和调整

---

## 🚀 快速开始

### macOS

双击 `启动 MOF Sorption Lab.command` 或：

```bash
python launcher.py
```

### Windows

双击 `Start MOF Sorption Lab.bat` 或：

```cmd
py -3 launcher.py
```

> 启动后自动打开 `http://127.0.0.1:5055`，也支持直接在 Finder 中双击 `MOF Sorption Lab.app`（macOS）

---

## 📦 支持的模型与方法

### 等温线拟合

| 模型 | 适用场景 |
|------|----------|
| **Langmuir** | 单位点单层吸附，微孔基线拟合 |
| **Freundlich** | 非均匀表面的经验描述 |
| **Henry** | 极低压线性区，亲和性比较 |
| **Toth** | 非均匀表面修正，宽压区覆盖 |
| **Dual-site Langmuir** | 强弱两类位点共存 |
| **Quadratic / Temkin** | 中等复杂度的半机理拟合 |
| **BET** | 比表面积和单层容量 |
| **PCHIP** | 插值型通用拟合，适合 S 型/台阶型曲线 |

### 孔径分析

| 孔区 | 方法 |
|------|------|
| 微孔 | HK、SF、RY、RY-CY、HK-CY |
| 介孔/大孔 | BJH、DH |
| 全范围 | NLDFT（内置 77 K N₂ carbon-slit kernel） |

### 当前支持的探针-温度组合

- 77 K N₂
- 87 K Ar
- 273 K CO₂

---

## 📁 项目结构

```
MOF-sorption-Lab/
├── app.py                          # Flask 后端主程序
├── launcher.py                     # 环境自举 + 启动入口
├── desktop_app.py                  # 桌面封装入口
├── index.html                      # 浏览器自动跳转页
├── requirements.txt                # 核心依赖
├── requirements-desktop.txt        # 桌面版额外依赖
├── 启动 MOF Sorption Lab.command    # macOS 一键启动
├── Start MOF Sorption Lab.bat      # Windows 一键启动
├── MANUAL.md                       # 📖 完整使用说明书
├── static/                         # 前端静态资源
│   ├── app.js                      # 前端逻辑
│   ├── styles.css                  # 样式
│   └── *.png / *.ico / *.svg       # 图标资源
├── templates/
│   └── index.html                  # Web 界面模板
├── windows/                        # Windows 打包
│   ├── build_windows.ps1           # PyInstaller 构建
│   ├── installer.iss               # Inno Setup 安装脚本
│   └── MOFSorptionLab.spec         # PyInstaller spec
└── .github/workflows/              # CI/CD
    └── Build Windows Installer.yml # 自动构建 Windows 安装包
```

---

## 🛠 技术栈

| 层 | 技术 |
|----|------|
| 后端 | Python 3.9+ / Flask |
| 吸附分析 | [pyGAPS](https://github.com/pauliacomi/pyGAPS)（BET / t-plot / PSD） |
| IAST | [pyIAST](https://github.com/CorySimon/pyIAST) |
| 数值计算 | SciPy / NumPy / pandas |
| 物性查询 | [CoolProp](http://www.coolprop.org/) |
| 前端 | HTML5 / CSS3 / Chart.js |
| 桌面封装 | PyInstaller + pywebview / Inno Setup |

---

## 📖 详细文档

完整的使用说明书、模型选择指南和结果解读请见 **[MANUAL.md](./MANUAL.md)**，涵盖：

- 每个模型的公式、物理图像和适用场景
- Qst 两种算法的原理与差异
- IAST 的铺展压力推导过程
- BET 自动选点逻辑
- 孔径分布模型选择策略
- 常见导入错误与解决

---

## 👨‍🔬 作者

Designed by **Xiaoyu Zhang** at Tongji University, shaped together with Codex.

📧 owenxyzhang@gmail.com

File: MANUAL.md
# MOF Sorption Lab 说明书

Designed by Xiaoyu Zhang at Tongji, shaped together with Codex.  
If needed, feel free to contact owenxyzhang@gmail.com.

## 1. 这是什么程序

MOF Sorption Lab 是一个面向多孔材料吸附数据处理的本地网页程序，适合：

- MOFs / COFs / 沸石 / 多孔碳等材料的单组分吸附数据整理
- 等温线模型拟合
- Qst 等量吸附热计算
- IAST 混合气选择性预测
- BET / t-plot / 孔径分布分析

程序强调两件事：

- 输入阶段尽量兼容真实实验文件，而不是只接受“特别干净”的两列数据
- 输出阶段不仅给数值，还给图、公式说明和可复制数据表

## 2. 基本工作流

典型流程如下：

1. 选择模块
2. 导入或粘贴数据
3. 确认单位、支路和数据列
4. 选择模型
5. 运行计算
6. 查看图、参数、说明和导出结果

如果上传的是复杂原始文件，程序会先弹出导入确认窗口，而不是直接“盲猜前两列”。

## 3. 数据导入原则

### 3.1 程序期望的核心数据结构

绝大多数模块最终都依赖二维数据：

- 第一列：压力
- 第二列：吸附量

扩展情况：

- Qst：每个温度一组二维数据
- IAST：每个纯组分一组二维数据
- BET / PSD：通常是相对压力和吸附量

### 3.2 程序如何识别复杂文件

程序现在会：

- 自动定位二维数值数据区
- 扫描候选压力列
- 扫描候选吸附列和脱附列
- 根据列名猜测单位
- 让你确认最终导入的列和单位

### 3.3 常见导入错误

- 把 desorption 列当成 adsorption 列
- 把相对压力 `p/p0` 当成绝对压力 `bar`
- 把 `cm3(STP)/g` 当成 `mmol/g`
- 一个文件里有多个温度但没有分组
- 仪器元数据列被误以为是吸附量列

## 4. 等温线拟合模块

等温线拟合的目标不是单纯追求最高 R²，而是让模型与你的材料和问题相匹配。

### 4.1 Langmuir

公式：

\[
q(P)=\frac{q_m K P}{1+K P}
\]

物理图像：

- 位点等价
- 单层吸附
- 位点之间不互相影响

适合：

- 近似单层饱和
- 微孔材料的基础拟合
- 初步获得饱和容量和亲和常数

不适合：

- 双位点体系
- 强非均匀表面
- S 型或台阶型曲线

### 4.2 Freundlich

公式：

\[
q(P)=K_F P^{1/n}
\]

特点：

- 经验模型
- 适合非均匀表面
- 没有严格饱和上限

适合：

- 经验拟合
- 不均匀表面的快速描述

不适合：

- 高压外推
- 希望得到明确饱和容量时

### 4.3 Henry

公式：

\[
q(P)=K_H P
\]

适合：

- 极低压线性区
- 比较初始亲和性

不适合：

- 全压区拟合

### 4.4 Toth

公式：

\[
q(P)=q_m\frac{K P}{\left[1+(K P)^t\right]^{1/t}}
\]

特点：

- 可视为 Langmuir 的非均匀修正
- 比简单 Langmuir 更能覆盖宽压力范围

适合：

- 真实材料的非均匀单层吸附近似

### 4.5 Dual-site Langmuir

公式：

\[
q(P)=q_{m,1}\frac{K_1P}{1+K_1P}+q_{m,2}\frac{K_2P}{1+K_2P}
\]

适合：

- 两类位点并存
- 强位点和弱位点共同贡献

常见于：

- MOF 吸附数据
- 单位点 Langmuir 明显失效的情况

### 4.6 Quadratic / Temkin Approx

这类模型用于处理更复杂的曲率或吸附分子相互作用。

适合：

- 曲率比 Langmuir / Toth 更复杂
- 希望做中等复杂度的经验-半机理拟合

注意：

- 参数更多
- 解释通常不如 Langmuir / Toth 直接

### 4.7 BET

BET 在这个程序里既可作为模型展示，也主要用于表面积分析。

公式：

\[
\frac{P/P_0}{q(1-P/P_0)}=\frac{1}{q_m C}+\frac{C-1}{q_m C}\frac{P}{P_0}
\]

重点不是“整条曲线拟合得多漂亮”，而是：

- 是否选到了合理的线性区
- C 常数是否为正
- 线性度是否足够高

### 4.8 PCHIP / 插值型通用拟合

公式思想：

\[
q(P)=\operatorname{PCHIP}(P;\{(P_i,q_i)\})
\]

特点：

- 保留实验趋势
- 不强行假设具体机理
- 非常适合 S 型和台阶型曲线

适合：

- 可视化
- 数据平滑表达
- IAST 前处理

不适合：

- 单独作为机理讨论结论

## 5. Qst 等量吸附热

Qst 描述的是在固定吸附量下，吸附过程对应的热效应。

### 5.1 Clausius-Clapeyron 法

核心公式：

\[
Q_{st}(q)=-R\left(\frac{\partial \ln P}{\partial (1/T)}\right)_q
\]

程序做法：

- 在同一 loading 点上
- 用不同温度的等温线插值得到平衡压力
- 对 `ln P` 与 `1/T` 做线性拟合
- 用斜率反推 Qst

优点：

- 直观
- 易解释

缺点：

- 对插值质量敏感
- 多温曲线重叠不足时不稳定

### 5.2 Virial 法

程序使用的截断形式：

\[
\ln\left(\frac{P}{n}\right)=\frac{a_0+a_1n+a_2n^2}{T}+b_0+b_1n+b_2n^2
\]

得到：

\[
Q_{st}(n)=-R(a_0+a_1n+a_2n^2)
\]

优点：

- 把多温数据统一处理
- 结果通常更平滑

缺点：

- 对数据区间和拟合质量更敏感

### 5.3 什么时候结果可信

- 不同温度的 loading 区间有充分重叠
- 每条等温线足够平滑
- 不是只拿尾部几个点硬算
- CC 和 Virial 的趋势彼此不矛盾

## 6. IAST 选择性

IAST 用于：

- 你只有纯组分等温线
- 但想预测混合气竞争吸附

核心思想：

- 先拟合每个纯组分
- 再通过铺展压力相等条件求混合平衡

核心公式：

\[
\pi_i(P_i^*)=\int_{0}^{P_i^*}\frac{q_i^{0}(P)}{P}\,dP
\]

\[
\pi_1=\pi_2=\cdots=\pi_N
\]

二元选择性：

\[
S_{1/2}=\frac{x_1/x_2}{y_1/y_2}
\]

其中：

- `y` 是气相摩尔分数
- `x` 是吸附相摩尔分数

适合：

- 快速比较不同气相组成
- 快速比较不同总压下的竞争吸附

注意：

- 纯组分拟合质量会直接影响 IAST
- 对强非理想体系只能看作近似
- 若纯组分曲线特别非典型，可考虑插值型输入

## 7. BET / t-plot / PSD

### 7.1 BET

BET 主要用于比表面积和单层容量分析。

程序特点：

- 自动取点
- 至少 5 个点
- 优先寻找 R² ≥ 0.999 且 C > 0 的窗口
- 找不到理想窗口时返回“最优可用窗口”并给警告

### 7.2 t-plot

t-plot 的本质是：

- 把吸附量映射到膜厚尺度
- 区分外表面贡献和微孔填充贡献

通常输出：

- 微孔体积
- 选中线性段
- 平均孔径估算

### 7.3 PSD：为什么要分模型

孔径分布不是一个“万能公式”，而是依赖孔区和模型假设。

#### 微孔

常见方法：

- HK
- SF
- RY
- RY-CY
- HK-CY

适合：

- 微孔主导体系

#### 介孔 / 大孔

常见方法：

- BJH
- DH
- pygaps-DH

适合：

- 毛细凝聚主导孔区

注意：

- 往往要说明使用 adsorption 还是 desorption branch

#### NLDFT

优点：

- 理论上更细致
- 对孔径分布描述更有统计力学基础

前提：

- kernel 必须与探针分子、温度、孔几何匹配

当前程序内置：

- 直接支持 77 K N2 kernel

### 7.4 当前允许的数据入口

BET / PSD 页面当前仅接受：

- 77 K N2
- 87 K Ar
- 273 K CO2

这是为了避免把错误的探针-温度组合送进不合适的模型。

## 8. 如何快速选模型

### 如果你的目标是……

- 低压亲和性：优先 Henry
- 单层容量：优先 Langmuir / Toth
- 两类位点：优先 Dual-site Langmuir
- 非典型曲线：优先 PCHIP / 插值
- 多温热力学：优先 Qst
- 混合气预测：优先 IAST
- 比表面积：优先 BET
- 微孔分布：HK / SF / NLDFT
- 介孔分布：BJH / DH / NLDFT

## 9. 如何读结果

### 9.1 先看图

- 数据点和拟合线是否系统偏离
- 是否只有局部贴合
- 是否存在明显不合理外推

### 9.2 再看参数

- 是否有物理意义
- 是否在材料体系中合理
- 是否存在参数极端大或极端小但模型仍“看起来很好”

### 9.3 最后看统计量

- R² 高不等于物理模型正确
- RMSE 小也不等于可外推

## 10. 使用建议

- 任何模型都不要只看一个指标
- 任何孔径分布都不要只看峰位
- IAST 一定先看纯组分拟合是否可靠
- Qst 一定检查多温曲线是否真正重叠
- BET 一定复核自动选点窗口

## 11. 联系

Designed by Xiaoyu Zhang at Tongji, shaped together with Codex.  
If needed, feel free to contact owenxyzhang@gmail.com.
